Repository: AndreyBezrukov/SKID

# Sorption Kinetics Isotherm Determination (SKID) Method

# <img src="docs/images/img0.png" style="padding:10px;"  width="1000"/>
The SKID method enables the rapid determination of experimental sorption isotherms from non-equilibrium gravimetric sorption kinetics data. This approach is *ca.* 10 times faster than conventional equilibrium-based isotherm determination methods and has potential for high-throughput testing of sorbent materials. 

The SKID method has been published in the *Chem* peer-reviewed journal ([DOI:10.1016/j.chempr.2024.01.011](https://doi.org/10.1016/j.chempr.2024.01.011)). The method has been demonstrated to work for water and C8 aromatics vapours, as well as for CO<sub>2</sub> gas. 
The code used for data analysis and visualizations in the manuscript is available in the [Manuscript](/Manuscript) folder of this GitHub repository. Additionally, corresponding data is availalbe at Zenodo repository: https://doi.org/10.5281/zenodo.7600754.

## Graphical User Interface for SKID Data Analysis Software
To facilitate the adoption of the SKID method, we have developed an easy-to-use Graphical User Interface (GUI) for SKID data analysis software.

There are two options for running SKID GUI data analysis software: using the executable or running the Python code.

### Running SKID GUI executable

Download and run ```SKID_GUI.exe``` executable from latest [releases](https://github.com/AndreyBezrukov/SKID/releases) .

The executable is currently supported for *Windows 10*.

### Running SKID GUI Python code

Download and run [SKID_GUI.py](/SKID_GUI.py) code.

## How to Use SKID GUI

We provide a step-by-step tutorial on the rapid determination of water vapor isotherms using sorption on MIL-100(Fe) material as an example. Files required for this tutorial are available in [Examples](/Examples) folder of this GitHub repository.

### Sorption kinetics measurement

Collect gravimetric humidity swing sorption data: kinetics in full adsorption and desorption cycle is required. 

For the MIL-100(Fe) example, we collected experimental kinetics data using the DVS Adventure instrument. The [MIL-100(Fe)_kinetics.mtd](/Examples/MIL-100(Fe)_kinetics.mtd) DVS Adventure method file was used for the experiment: 0-60 % relative humidity swing with *dm/dt* = 0.05 %/min as equilibration criterion.

SKID GUI supports two options for kinetics data files:

- **Option 1**: kinetics data in MS Excel format (```.xls``` or ```.xlsx```) from DVS Adventure and DVS Intrinsic instruments (Surface Measurement Systems). Only ```DVS Data``` tab is required for SKID method.
- **Option 2**: kinetics data in generic ```.csv``` file format. The file should contain following heading: ```Time[min],Mass[mg],Temperature[degreeC],RH_target[%],RH_measured[%]```

### Sorption kinetics data analysis  

Run the ```SKID_GUI``` software. The Graphical User Interface (GUI) will load, as shown in the figure below.
>Note that initial loading of the interface might be slow, please be patient

# <img src="docs/images/img1.PNG" style="padding:10px;" width="300"/>

#### Step 1: read kinetics data  
Select the [MIL-100(Fe)-2024-02-04 17-15-19.xls](Examples/MIL-100(Fe)-2024-02-04%2017-15-19.xls) or [MIL-100(Fe)-2024-02-04 17-15-19.csv](Examples/MIL-100(Fe)-2024-02-04%2017-15-19.csv) file by pressing the ```Browse``` button and then press the ```Open``` button. The software will read the file and plot the kinetics data in a new window, as illustrated below. The software will automatically identify the potential humidity swing adsorption/desorption cycle suitable for SKID calculations (**cycle number 1**).

# <img src="docs/images/img2.PNG" style="padding:10px;" width="600"/>

#### Step 2: determine isotherm 
Select the corresponding cycle number plotted in the previous step (**cycle number 1**). Determine the sorption isotherm by pressing the ```Calculate isotherm``` button. The calculation results will open in a new window, as shown below.

# <img src="docs/images/img3.PNG" style="padding:10px;" width="600"/>

#### Step 3: save result 
Save the isotherm calculation results in a file by selecting ```file name``` and ```file type``` (```CSV``` or ```AIF``` [[Adsorption Isotherm File](https://doi.org/10.1021/acs.langmuir.1c00122)]) and then pressing the ```Save``` button.

## Citing this work

If you find the SKID method useful, please consider citing the related publication: 

>Bezrukov, A. A.;  O’Hearn, D. J.;  Gascón-Pérez, V.;  Matos, C. R. M. O.;  Koupepidou, K.;  Darwish, S.;  Sanda, S.;  Kumar, N.;  Li, X.;  Shivanna, M.; Zaworotko, M. J.;
>Rapid Determination of Experimental Sorption Isotherms from Non-Equilibrium Sorption Kinetic Data.
>*Chem*, 2024
[DOI:10.1016/j.chempr.2024.01.011](https://doi.org/10.1016/j.chempr.2024.01.011)

# README

In order to be able to run the code in the 'Manuscript' folder, please download data from Zenodo.org (DOI: 10.5281/zenodo.7600754) to 'data' folder located one level up from the root directory.

File: Manuscript/SI/Figure_S107-S109/pyGAPS_results/Al-fumarate_from_isotherm.aif.csv
Pore widths [nm],Pore distribution [dV/dW],Pore cumulative volume [cm3/{self.isotherm.material_unit}]
0.3715644563265267,0.0353096925145768,0.00710543369903431
0.45887640331176754,0.04779989437651619,0.010261082194781716
0.5164013711701236,0.06137538278269309,0.013270442349666817
0.5620837597822078,0.07553126231951286,0.01646788751423217
0.6027007314317502,0.09078943747854572,0.01999970602934026
0.640659478216155,0.10275197770670248,0.023803202891764474
0.6771557221398943,0.13012010738503416,0.028484429799363494
0.7129149958601368,0.16345957030991962,0.03429416676504438
0.7484163852731391,0.2821476621561332,0.04429924436331681
0.784028573882065,0.9266184786846495,0.07743877815226806
0.8200692505218772,2.4486230053433706,0.16636641564584181
0.8567140419118631,3.1561862748771254,0.2830574904016714
0.89423136659859,1.1226771569588279,0.3257893596843187
0.9328129433867463,0.47554909267096745,0.3443836527246588
0.9726910218567307,0.21833632942474607,0.35326022026484943
1.0140460516839824,0.1746721526612902,0.3606059848095861
1.068407045970782,0.12139185456834621,0.3686988648094421
1.2335867675089367,0.05056329147568678,0.38203200216233546
1.4483428455265765,0.03090889428647297,0.3871573186761241

File: Manuscript/SI/Figure_S107-S109/pyGAPS_results/Al-fumarate_from_kinetics.aif.csv
Pore widths [nm],Pore distribution [dV/dW],Pore cumulative volume [cm3/{self.isotherm.material_unit}]
1.0466014126917704,0.33486667505646295,0.35536416713364727
1.032041052897244,0.27694510654402077,0.3513622830165535
1.0176911064463023,0.2887067098549955,0.3472482718091726
1.0036320427487606,0.1822060131859331,0.34472137811307746
0.9897520649452337,0.5418101892801117,0.33719475553002426
0.975952359945129,0.2657800433537386,0.3335514991577078
0.9623312848997171,0.7883291786734059,0.3228819662609114
0.9488791359501887,0.8027495272720427,0.31214925696339035
0.9355869250102966,1.2195179858558998,0.2960339529902444
0.9225070355632382,1.1479110544424627,0.2811739087598571
0.909559760694314,0.7564364451382073,0.27137861855980294
0.8966762326015718,1.1663255740806195,0.25642889197924457
0.8839206286334736,1.0810130373758249,0.24270715124828507
0.8712849878038345,1.8453296333553852,0.21949683029881187
0.8587603262577272,1.1417474190341534,0.20525758383581813
0.8463810155490145,0.6226443256796413,0.1976070466088805
0.8340867468906042,1.706124290883032,0.17661938651955553
0.8218273013248946,1.948731771987938,0.1528107079726144
0.8096467755363413,0.8064282617632219,0.14301782469688398
0.7975355474380839,1.1483187704696283,0.12914736343871094
0.7854838797675836,1.416202668064121,0.11211836754105478
0.7734828151274452,1.6255308099055423,0.09264820936071293
0.7615397865562968,1.2263075711957232,0.07804492935199325
0.7496189940721081,0.6593055235587931,0.07017727100151366
0.7376909451857872,0.7098399226752012,0.06171395842651781
0.7257669728800437,0.6087801487406341,0.05445419554227068
0.7138331622579916,0.42660943448846544,0.049359402419742494
0.7018770105506573,0.4792777332451291,0.04362255335146788
0.6898959362413015,0.3756396844581976,0.039117743820885044
0.6778536410348602,0.3929463836282392,0.034366148962046345
0.6657154219156325,0.2418599746397566,0.03141927470323895
0.6534784670782159,0.17909445482066164,0.029218258778344906
0.6411191144055222,0.2887983210383323,0.0256287809729825
0.6286049688725162,0.17738146357447923,0.023393902416936185
0.6159016948907314,0.12761100516221638,0.02175955395617917
0.6029719944933554,0.13211199979311897,0.020035210713152545
0.5897598438914445,0.09871166098364682,0.01871522166734415
0.5762010954138755,0.09124625555829169,0.017461011990395982
0.5622239725847684,0.09818671208695931,0.016065885046127132
0.5477304176471258,0.08483812016355621,0.01481213103106656
0.5325877176924296,0.056128819421576256,0.01394172974956618
0.516616549529464,0.06143672551470289,0.01293200928611476
0.49956068003099025,0.06061275623198182,0.011860581188254839
0.48102525250758715,0.04967260315026281,0.010897218587459886
0.4603660312074163,0.04986326064498618,0.009804006573460474
0.4363626511753047,0.03573316598495404,0.008871994064436155
0.4060778282476544,0.036943564832213165,0.007597918237640421
0.353045005413761,0.0211027463671722,0.006087414007247591
0.31725680011163004,-664.7759731352824,0.004657495660870912

File: Manuscript/SI/Figure_S107-S109/pyGAPS_results/CAU-10-H_from_isotherm.aif.csv
Pore widths [nm],Pore distribution [dV/dW],Pore cumulative volume [cm3/{self.isotherm.material_unit}]
0.3715644563265267,0.022982728427608925,0.012536947430878107
0.4717248605761148,0.039874860974995686,0.016194062783415664
0.5401166480112058,0.03904665565402184,0.017953847272745037
0.5924011818364759,0.04086255469272544,0.02038518170512902
0.640659478216155,0.6136590119805391,0.043100560803025205
0.6771557221398943,4.5746433845916386,0.20767884263038316
0.7040427563153764,0.42368991614374957,0.21521962030419936
0.7218139304187514,0.1798804548839108,0.21841150527450043
0.7395560879182767,0.11105793434502514,0.22038165480623248
0.7572863032279039,0.13697559199111597,0.2228089437570317
0.7750592671087942,0.107574891618099,0.2247265020281631
0.7929412404080929,0.11140592876031111,0.22672496993098787
0.8109460127198723,0.10029232817090586,0.2285373456809179
0.8291047160603858,0.09400632917412483,0.23025262987281608
0.8473942991540715,0.0944469176722038,0.23198409599105282
0.8658803872035439,0.08486196136056531,0.23356587929065706
0.884645612906622,0.07645119545984705,0.23501011621638257
0.9133399546975052,0.07093147940751174,0.23774081628603164
0.9628037868594577,0.055363498678110176,0.24108642955655005
1.047379754462613,0.049525731269573006,0.2464709655457397

File: Manuscript/SI/Figure_S107-S109/pyGAPS_results/CAU-10-H_from_kinetics.aif.csv
Pore widths [nm],Pore distribution [dV/dW],Pore cumulative volume [cm3/{self.isotherm.material_unit}]
1.1663011547781246,0.047604999792422775,0.25821201674964267
1.1477578124246441,0.0306754376134392,0.257643375999251
1.1294075599637803,0.06518591641155541,0.25645939288300657
1.111416393016453,0.1546835537880089,0.25370306184355323
1.0937650886432961,0.04435574683985049,0.2529275704300171
1.0765519767294507,0.024189290886380856,0.2525177367080928
1.0596290212914492,0.04276260708703312,0.25179491456604647
1.0428714368796412,0.030361302464716407,0.2512905515978401
1.0263973828137112,0.09744821573784934,0.24969863025534106
1.0102887090087775,0.11876055734712063,0.2478125614463745
0.9944174963717501,0.03496017421755968,0.24725805279254814
0.9786759076750869,0.03604525011326628,0.24669495299710076
0.9631667135071998,0.05023077271892848,0.24592158176556786
0.9478765286643102,0.10430411918953153,0.24433782736600831
0.9327905143083297,0.08684556694123856,0.24303618405954075
0.9179565622989624,0.04149445197975199,0.24242705041846488
0.9032928952009907,0.03491709124361023,0.24191560397880754
0.8887290558394526,0.09229843008884929,0.2405791018422634
0.8743247504749004,0.10377942322144003,0.23909211034996528
0.8600662844656031,0.03938705643762644,0.23853326523308957
0.8459836635373589,0.03167927607265156,0.2380904936705491
0.8320120027088447,0.17463656423478216,0.23565140988378866
0.8180982354242253,0.055559374492445905,0.23488130654001202
0.8042828603705345,0.09343514286422328,0.23359471931730244
0.7905522179766988,0.32064375979091464,0.22920464385901976
0.7768885237598424,0.3255754466806649,0.2247651145266772
0.7633008585726089,0.7395496724725382,0.21475206752527354
0.7497485381723104,1.7762085157559249,0.1906573428745718
0.7361897686851724,1.2588606779193134,0.17359690775223305
0.7226343863452436,0.8895178130570958,0.16153639604342887
0.7090630487418951,1.7867080260088484,0.13726540992164588
0.6954531815966124,1.128406582394782,0.12187897503497135
0.6817907487497421,1.9267506809112087,0.09550306050029136
0.6680317779811942,1.2833831035287804,0.07775564653888391
0.6541363308560214,1.4747972098600142,0.05716411964850871
0.6400836765300335,1.0493317894061391,0.042323386743614605
0.6258271322884876,0.6790967546030773,0.03256472791162744
0.6113187291250943,0.36765641352795186,0.027179756454270218
0.5964894376095986,0.385621873993407,0.02139086514555915
0.5812543688487222,0.26905789321470147,0.01723168639257993
0.565514120623155,0.22137149352442845,0.013684829758038676
0.5491388388099188,0.16185587872889695,0.01097724451403898
0.5319428079884665,0.11984160324508873,0.008860399549699539
0.5136566887200429,0.0923020156099348,0.007115102434844069
0.49388231794403625,0.062182088186792994,0.005831652114154849
0.4719630629131281,0.04226479135544873,0.004851180096905849
0.44666354766065014,0.025563021803173724,0.004150735053773032
0.41507141786973983,0.018883923060117686,0.0034750013275546775
0.35721904235463753,0.011930999216046982,0.0025214614909316664

File: Manuscript/SI/Figure_S107-S109/pyGAPS_results/MIL-160_from_kinetics.aif.csv
Pore widths [nm],Pore distribution [dV/dW],Pore cumulative volume [cm3/{self.isotherm.material_unit}]
0.8115680549704837,0.21617896579061818,0.3510713643015544
0.8042957950515462,0.11220514619519101,0.35025674946662283
0.7970469408841665,0.14220243302878233,0.34922753666873957
0.7898194115949492,0.09677660140778094,0.3485290613200628
0.7826106001748346,0.19033564227197297,0.347158602095755
0.7754177299269205,0.10947051200282444,0.3463719999056871
0.7682420974881741,0.10552741879148879,0.34561581699479565
0.7611002662990648,0.06225350661760709,0.34517270187718346
0.7539636577400662,0.1459447161851971,0.3441284232209222
0.7468103455196058,0.19300502795011537,0.3427481822140477
0.7396608093608555,0.11398020589808518,0.34193348010468444
0.7325152719490836,0.10472603945023698,0.34118538807254056
0.725369943747352,0.13035809472612434,0.3402536754394375
0.7182205471803174,0.12670909045578932,0.33934752035348426
0.7110639951777629,0.1544180998508609,0.33824163300886845
0.703898693586021,0.09877829891109369,0.3375334953430467
0.6967214869609342,0.21046440878904735,0.3360212131559501
0.6895263684072483,0.10075550508904538,0.3352952915274596
0.6823226426515347,0.17866590074391056,0.33400842040889633
0.6750926910905919,0.2911512258505089,0.3318954674296054
0.6678166507981836,0.10682103938505312,0.331116224483451
0.6605071472465688,0.3613887416415395,0.32846935482877526
0.6531613719869677,0.06301775808335273,0.3280050785154228
0.6457699281442336,0.6619535141051434,0.32309636284589904
0.6383273077413014,0.5139332201321106,0.3192574144230356
0.6308268851040562,0.6811406890430126,0.3141276733681501
0.6232611772370297,0.8140133890938268,0.30794091748137065
0.6156218897596148,1.5173609321047297,0.2962902215408523
0.6079004782142183,1.6050839386147255,0.28382745046567015
0.6000894139130812,1.3816001738042563,0.2729714327742376
0.5921721353064042,2.0833563161206636,0.25635252248139
0.5841337105576416,2.2691889605711957,0.23797240832325747
0.5759618431219156,1.3168330384174418,0.22711660226143893
0.5676390868837122,1.5505622269208863,0.21408933948323977
0.5591468352128156,2.127423893026151,0.19582994702904988
0.5504604603358921,1.745864571458482,0.1804839989640621
0.5415550802354503,1.7979391531621465,0.1642650134787143
0.5323956184787555,1.3005001329720807,0.15217290096590907
0.5229403769840097,2.215683781067061,0.1308747844117043
0.51314004053908,1.7293018762265382,0.11360210606663525
0.5029299971157315,2.0912939442539282,0.09178604330049404
0.49223013654441977,1.4100699667376038,0.07632057627749192
0.4809325807649814,1.5563256892456372,0.05822480478589147
0.46889366938290045,1.0607295518491784,0.045018103154440395
0.4558998007629457,0.7790757081384811,0.03447163535325759
0.4416334026426403,0.513537350803722,0.02677081293866446
0.4255765680354874,0.3871182751245913,0.02014411188172824
0.4067544961888646,0.2067500461978634,0.015900336291734297
0.3828342876718302,0.13797224371617697,0.012131720998452177

File: Manuscript/SI/Figure_S107-S109/pyGAPS_results/MOF-303_from_isotherm.aif.csv
Pore widths [nm],Pore distribution [dV/dW],Pore cumulative volume [cm3/{self.isotherm.material_unit}]
0.3715644563265267,0.09355028479104087,0.023493216299654052
0.4441385396226212,0.17854507667720096,0.03001764074753201
0.4771474880409022,0.13164325858771478,0.033897921548853585
0.5047338089943958,0.2315189708129612,0.039847244753605564
0.5292498284344709,0.34078507134771147,0.04779950677062407
0.5517842101869336,0.4711335363113815,0.05803895304191386
0.5729505793589428,0.7406493215796036,0.07329566188254455
0.5931342754448963,1.316501321878082,0.09932064572377625
0.6125848779224294,3.5755459801174267,0.1677312522193078
0.631491340768014,3.2014922382036466,0.22753517114529817
0.6499994850748857,1.5357606708621163,0.2556953009811242
0.668213944643216,1.587861914386155,0.2844239217009599
0.6862020442600838,1.1798697914010454,0.3055241880004804
0.7040427563153764,0.5742044245087468,0.3157438031944209
0.7218139304187514,0.36098202440700705,0.322149241178204
0.7395560879182767,0.18966763883286816,0.325513913968447
0.7572863032279039,0.1559276173239853,0.3282770440790984
0.7750592671087942,0.12460247764354114,0.33049812474220586
0.8110999437486064,0.10770339281023285,0.3363416822010956
0.8661595248571496,0.08437022842129438,0.34105486825108244
0.9435549280138611,0.06294455984781268,0.3472818265387228
1.047379754462613,0.08390478964100803,0.3564041221193427
1.1631266149567825,0.04092043689247343,0.3614279950477997

File: Manuscript/SI/Figure_S107-S109/pyGAPS_results/MOF-303_from_kinetics.aif.csv
Pore widths [nm],Pore distribution [dV/dW],Pore cumulative volume [cm3/{self.isotherm.material_unit}]
0.933527249576179,0.1100848056497678,0.36756799667773593
0.9227396620218065,0.16559021007778021,0.36580042368863086
0.9120403415521943,0.0872652010114254,0.36486456898768344
0.9013621841721666,0.16778057491347495,0.3630807167205095
0.8907744457964627,0.12865737900384033,0.36172422768675394
0.8802719879466148,0.037086466142885174,0.3613362478529837
0.869849406797536,0.13844202881117795,0.3598987117126996
0.8595019970334622,0.11092118347252149,0.3587549866430147
0.8492238829214223,0.15233170304391147,0.3571943365786343
0.8390482099718352,0.13574114253228847,0.35582250012462974
0.828929642063791,0.10630974818243567,0.3547454901878934
0.818823962705277,0.10558416919682052,0.35368114986183546
0.8087682169414895,0.11773750451260014,0.35250012495744093
0.7987593348237969,0.12284325723195327,0.3512733183060411
0.7887935915437732,0.18824787248395586,0.3494012454913701
0.7788614776161548,0.09204121172574202,0.34848824217998026
0.7689587077625467,0.11112318021128337,0.34738967462577636
0.7591006224827429,0.16930870902764208,0.34572534692036266
0.7492551736885251,0.23007556944665858,0.3434566266774248
0.7393987295937218,0.10775933250661418,0.3423949680467582
0.7295453241406109,0.34795482993580173,0.33896598318854165
0.7196885287351449,0.14947807501344237,0.33749229276077974
0.7098233389569291,0.8011717495702679,0.32958354775579746
0.6999368931550722,0.8119598166055202,0.3215439934290332
0.690019981014977,0.6997273617707316,0.31459401766163225
0.6800771204694573,2.1584590148731926,0.2931101934978811
0.6700793593378322,1.5369729805244994,0.2776755934615347
0.6600067761504183,3.076900518119824,0.24658979095009356
0.6498614648690184,3.171465415154467,0.21427997111313996
0.639624507835534,2.6317282266758713,0.18720935297981456
0.6292797682185453,3.7698346549286,0.1479909041355958
0.618807512450551,2.1220520879179694,0.1256217510647426
0.608190034145368,2.033612678887479,0.10387496223686576
0.597394533293304,1.5070405146370804,0.0874522462533357
0.5863865014088008,1.0483810387893329,0.07579557532301547
0.575132766831095,0.6731749998252364,0.06812896419773479
0.5635868170858116,0.5435264389552278,0.06176798442846534
0.551697334334719,0.3830325792020117,0.057142559537617085
0.5393964282467029,0.3863593075345191,0.05230301821865285
0.5265933387513242,0.27940436263240065,0.04864836249492583
0.5131673507914962,0.23123562649217366,0.04546382963143112
0.4989579083048741,0.22247354092425053,0.04220524275762904
0.4837372820673255,0.18787895353372314,0.03923784941960658
0.4671639513389234,0.1707319922246109,0.03627522507950318
0.4486733073159849,0.14223394413856943,0.0334833430085722
0.42722650843585014,0.13897261015524326,0.03025017375749861
0.40043963646738395,0.09527399944444694,0.02736251894945997
0.3541247630278746,0.06165429695355126,0.02352017398219647
0.32011310095718176,0.7573134332652723,0.01920157409826507

File: Manuscript/SI/Figure_S107-S109/pyGAPS_results/Mg-CUK-1_from_isotherm.aif.csv
Pore widths [nm],Pore distribution [dV/dW],Pore cumulative volume [cm3/{self.isotherm.material_unit}]
0.4697063958344251,0.017216445765263592,0.003692395698309973
0.7120309405453236,1.4954873800485557,0.27252003059416297
0.8974646536785886,0.11688512532111746,0.29485773801991405
1.1087656206699832,0.05004616932964186,0.30644311197924534
1.3778826929744223,0.026025381977573304,0.3144261486719325
1.7541652430205936,0.014804017903029638,0.3210261451640335

File: Manuscript/SI/Figure_S107-S109/pyGAPS_results/Mg-CUK-1_from_kinetics.aif.csv
Pore widths [nm],Pore distribution [dV/dW],Pore cumulative volume [cm3/{self.isotherm.material_unit}]
0.9715314141163034,0.13551392255811295,0.29984063526634414
0.9595258969765357,0.10261924871954008,0.2986154987413939
0.9476510159867468,0.08405564388371219,0.29762270912746663
0.9359005887428578,0.09223445924896555,0.29654451094183504
0.924332918978489,0.09076918504098784,0.29550560451702107
0.9128677078099277,0.1081124659536269,0.2942639504338661
0.9014358727686873,0.10939145675151744,0.29301920334125303
0.8901076258626797,0.10762354092465806,0.29180546152633785
0.8788766368854364,0.1266575926655733,0.2903888828708607
0.8677363788668621,0.10417580124022502,0.2892329274361081
0.8566810416401984,0.1350912355056599,0.28774496835579716
0.8457477318234233,0.07004150232215665,0.2869848678651184
0.8348796233291012,0.1591957632922215,0.2852521696068352
0.8240288316077199,0.14630985532947552,0.2836694611723517
0.8132411238710603,0.205763982350358,0.2814558718570225
0.8025097979417408,0.4437151402849481,0.27670601347522816
0.7918282937841322,0.3244458474690364,0.2732479848977756
0.7811904191508167,1.8187491190187797,0.25393743777362454
0.770588708021037,2.0092608938224403,0.23266753423791614
0.7600333783337141,4.021171046486266,0.19034581393944588
0.7494944545914995,2.1914960522367406,0.1672186881426906
0.7389449078763122,2.152009248809583,0.1445236606711046
0.7283999619427615,1.4041930047658822,0.12971796096981209
0.7178511293343222,1.619712935730693,0.11262392446874558
0.7072881400110345,1.1966969857699066,0.09997216374304319
0.696699953048953,0.9448085534698464,0.08995328177081102
0.6860871287709929,0.8730131993341217,0.08068056441803935
0.6754227256146728,1.1314123940071228,0.06856619527160968
0.6646773488891232,0.7174974128381255,0.06082909355606753
0.6538530269224011,0.6032724122078765,0.054274425366948174
0.6429343256679683,0.6987635498591727,0.0466074418246008
0.6318982751936641,0.5288868808232058,0.04073685749460872
0.620722075394261,0.4908443223768714,0.03521362531043348
0.6093838596996803,0.28353977224322036,0.03197449013017059
0.5978453164229738,0.2281474426932982,0.02931584958370558
0.5860648327822701,0.43036156068389403,0.02419119062889947
0.5740019444582662,0.350821271094715,0.01990486417439494
0.5616001496645697,0.21958208580040994,0.01714128925731524
0.5487935590956611,0.24483688306206094,0.01395165981683157
0.5354888136118403,0.13799421303278342,0.012077433213107345
0.5215679637329944,0.19396798186503175,0.009311492851618254
0.5068722905458364,0.12313248995789296,0.007448305161346335
0.49117097834515167,0.13217615693192322,0.005297659505794733
0.47412577249294025,0.08437779301215553,0.0037941016012684567
0.45517801174903183,0.056784803175296265,0.0026540804769190273
0.43331906331157805,0.03328127316330192,0.0018672535674785322
0.4062797138606545,0.020983610533760876,0.0012285760884435664
0.3640102023537395,0.011750503317637846,0.000592849709661459
0.32710723089112886,0.05255353518675949,-0.00044265924872697633

File: Manuscript/SI/Figure_S107-S109/pyGAPS_results/ROS-037_from_isotherm.aif.csv
Pore widths [nm],Pore distribution [dV/dW],Pore cumulative volume [cm3/{self.isotherm.material_unit}]
0.3898355410556613,0.0031276473809224367,0.000994769866219587
0.5016635074809772,0.005498128375493794,0.0014264156435817655
0.5719679062728871,0.010266267097386777,0.002063961418191268
0.6125848779224294,0.017114771539174255,0.002391416835500409
0.631491340768014,0.05723719308472662,0.00346060838747209
0.6499994850748857,1.5297291035733105,0.03151014174743515
0.668213944643216,2.9145947436132618,0.08424286754850834
0.6862020442600838,0.3577467821245902,0.09064065180032972
0.7040427563153764,0.04014234392411282,0.09135509998354988
0.7218139304187514,0.026003268359421967,0.09181651443521284
0.7395560879182767,0.037057364049440863,0.09247390599268962
0.7572863032279039,-0.012319203453127479,0.0922556023811501
0.7750592671087942,0.014195175530141407,0.09250863611270727
0.7929412404080929,-0.002765791070721806,0.09245902165553911

File: Manuscript/SI/Figure_S107-S109/pyGAPS_results/ROS-037_from_kinetics.aif.csv
Pore widths [nm],Pore distribution [dV/dW],Pore cumulative volume [cm3/{self.isotherm.material_unit}]
0.9668261089748629,0.10357962644469756,0.09835039262700578
0.9549182459337622,0.0599843293892163,0.09764001779783438
0.9431376457648276,0.036446931379423654,0.09721291345497406
0.9314762387461537,0.031839748951583584,0.09684343586319752
0.9199918601792078,0.03200308919765199,0.09647973771878851
0.9086100230527444,0.024397050518326368,0.09620163075471425
0.8972617891167898,0.025895627571670382,0.09590908102563071
0.8860133975752325,0.018664170253961783,0.09570005128602369
0.8748591268379141,0.01604030151830633,0.09552185922474746
0.8637927503916693,0.02568245518949461,0.09523874274819509
0.8528085260973154,0.014093304774488705,0.09508449550706592
0.8419381778620233,0.02213574183776866,0.09484551850640588
0.8311336220089725,0.01344100868782527,0.09470017909371431
0.8203496345930362,0.012101523227867676,0.09457002912375957
0.8096232884170381,0.014460807112204549,0.09441532957292137
0.7989507214140169,0.01609778582772384,0.09424393188143759
0.7883263619296131,0.01140051837096954,0.09412307002307126
0.7777402197107751,0.011374859321208563,0.09400282810169346
0.7672122630222094,0.01394854110565523,0.09385657675157888
0.7567062449582184,0.007391721200683731,0.09377876431059622
0.7461878993959696,0.006265428822967705,0.09371291641251554
0.7356814553867032,0.011522932556872548,0.09359188910747572
0.7251768727202124,0.010508017132374252,0.093481491915298
0.7146643742699024,0.0078110893589755865,0.09339932706391754
0.7041353036251203,0.009858862625688131,0.09329542312079711
0.6935790039617713,0.01696145653381031,0.0931160818666476
0.6829937947511653,0.01545324570641049,0.09295232443886595
0.6723498778996962,0.0066913911511574985,0.09288078762167454
0.6616255914250728,0.010034642476294434,0.09277283795511665
0.6508210042937472,0.005583284481769241,0.09271225108347295
0.6399139921334538,0.004404176758558652,0.09266397007828185
0.6288849033853636,0.007107575031002683,0.09258510706892539
0.6177098971086339,2.263110966787795,0.06711518622593898
0.606365822113943,2.825245386909285,0.034811992843027884
0.5948138722886843,0.8822597590808462,0.02451590314549123
0.5830106009360816,0.49480579250319784,0.01860969902484541
0.5709147488660495,0.33449529690239216,0.014510360307033359
0.5519169333871924,0.18849424985290789,0.009658455090118994
0.5322079050900823,0.11216342639712447,0.008124315018484738
0.5181739145456573,0.09398458368452277,0.006771852430817917
0.5033243922844766,0.05007930924070708,0.00600519907260278
0.4874119385383371,0.06319400997008519,0.0049614790380479844
0.47006332738541273,0.0454455424791434,0.00413522911221095
0.45065606467602365,0.033756430667230095,0.0034387182979279344
0.42802522745620347,0.027915163544834417,0.00275121671498417
0.39935929185157354,0.017167751660982576,0.0021897690408168476
0.35013272867140954,0.008676445577493317,0.0016192970511871212
0.31725972203807185,-160.68332561299738,0.0010584605902749908

File: Manuscript/SI/Figure_S107-S109/pyGAPS_results/ROS-039_from_isotherm.csv
Pore widths [nm],Pore distribution [dV/dW],Pore cumulative volume [cm3/{self.isotherm.material_unit}]
0.34349205550775425,0.01201353824086218,0.0005817642260834535
0.41606613880384874,0.06961857527567955,0.007034499100392125
0.4899959453052494,2.2426251587898216,0.13076605391790333
0.5698668000840132,0.6733158958349326,0.20117406937965054
0.6675465123916371,0.1066894622746604,0.21086044374393967

File: Manuscript/SI/Figure_S107-S109/pyGAPS_results/ROS-039_from_kinetics.csv
Pore widths [nm],Pore distribution [dV/dW],Pore cumulative volume [cm3/{self.isotherm.material_unit}]
0.8363577700184941,0.2192339541837616,0.21765069441991933
0.8281214392070648,0.049602341490301495,0.21724312925153946
0.8199228221520506,0.1241500081095595,0.2162275098911316
0.8117588846856997,0.13749199899675088,0.21510732234233543
0.803626823680097,0.10311974459508329,0.21427031696863813
0.7955237961240862,0.09226262034401424,0.21352398380704057
0.7874481856423944,0.10038178394960119,0.2127147063424429
0.7793946233830996,0.13695961699459744,0.21161284851806625
0.7713602466595975,0.052832123324860765,0.21118894341637598
0.7633658997212163,0.09927899822329916,0.2103981792751634
0.7553797587317869,0.09246925741644517,0.20965775830233693
0.7473775505130844,0.08281307947764076,0.208995485198241
0.7393848965136032,0.06277425445567915,0.20849403793553495
0.731393692736106,0.10171005947997186,0.20768093682859132
0.7233995361520078,0.07789953434140498,0.20705820721511842
0.7154016841356483,0.10838215801864803,0.20619096628815495
0.7073956265359467,0.08637292138210298,0.20549908285821744
0.6993747183694415,0.12736002288875226,0.20447620411562584
0.6913335897557804,0.0816403421406959,0.20381892902755336
0.6832807238671322,0.1056207568020044,0.20296816753380972
0.6751954557459805,0.09377280899436032,0.20220713873862414
0.6670569661709299,0.0795265906446253,0.20155809732649796
0.6588758358215401,0.10359866434629808,0.20070849011683664
0.6506467870339567,0.10199359397105888,0.19986631370696378
0.6423581893694821,0.10605184340216942,0.19898395756826925
0.6340019603462486,0.13201698053571662,0.1978760165748844
0.6255680983320753,0.09217864455038852,0.19709477387100327
0.6170454211762673,0.16621416493515417,0.195670311321345
0.6084220421830857,0.19809910815766205,0.19395146183148096
0.5996864048976839,0.19216234172138744,0.19226147865697374
0.5908159309497656,0.38126153610128477,0.18885056492735294
0.5817922924450254,0.345166609070408,0.18570924201731204
0.5725981027963913,0.21027110191447362,0.1837563511463297
0.563204428772174,0.27100833809769015,0.1811818105522427
0.5535828588172049,0.2923756709700901,0.1783331118210999
0.5436999235761459,0.37940596531609794,0.17453048211742295
0.5335085378518383,3.882907984495071,0.1343028433763657
0.5229534619679537,5.05887567188799,0.07992008979206908
0.5119664072956478,3.8148509922822456,0.03710166455086506
0.5004555605053023,1.3506947041995951,0.021166772690280257
0.48830147146708097,0.46582252812914465,0.015339041516592614
0.4753393816211952,0.38247974013182745,0.010208628774388898
0.4613319061733102,0.24216576004737525,0.006672670456912152
0.44591011190357105,0.1259434978053615,0.00462707199831305
0.4284566072986455,0.09155180881106607,0.0029182742115137664
0.40776846896003294,0.03549203424461667,0.0021121983182716708
0.3806826179673949,0.016612205920132243,0.0015895742894325982
0.34110499824587254,0.006931929222846281,0.0012589559472290888
0.3172594957473887,-91.98294850265562,0.0008917767805953199

File: Manuscript/SI/Figure_S107-S109/pyGAPS_results/ROS-040_from_isotherm.aif.csv
Pore widths [nm],Pore distribution [dV/dW],Pore cumulative volume [cm3/{self.isotherm.material_unit}]
0.3715644563265267,0.009901703653762108,0.002486103717289334
0.4441385396226212,0.02025193056696401,0.0032261531959244362
0.4771474880409022,0.02628397555734578,0.00400089249387047
0.5047338089943958,0.04454869614735972,0.005145656531133955
0.5292498284344709,0.09018660767226498,0.007250172236002195
0.5517842101869336,0.24021829797768127,0.012470990042309836
0.5729505793589428,0.3831203403727856,0.02036292393556554
0.5931342754448963,0.5264463554399003,0.03076986972886989
0.6125848779224294,1.1292570531814992,0.052375845523080194
0.631491340768014,1.3005577596607594,0.07667028231389407
0.6499994850748857,0.8254852514114139,0.0918066068066001
0.668213944643216,0.796656350073933,0.10622022673032655
0.6862020442600838,0.6543459835174205,0.1179222591112422
0.7040427563153764,0.426203109262413,0.1255077662672507
0.7218139304187514,0.3326697216437522,0.131410817186675
0.7395560879182767,0.1893552372044249,0.13476994802329154
0.7572863032279039,0.15889178929185843,0.13758560502403558
0.7750592671087942,0.12682062574461359,0.13984622491580342
0.8110999437486064,0.10038151727652793,0.14529252654763275
0.8661595248571496,0.07017058909576004,0.1492124761297773
0.9435549280138611,0.04768954628152474,0.15393029155607532
1.047379754462613,0.039351846893990176,0.15820870260443373

File: Manuscript/SI/Figure_S107-S109/pyGAPS_results/ROS-040_from_kinetics.aif.csv
Pore widths [nm],Pore distribution [dV/dW],Pore cumulative volume [cm3/{self.isotherm.material_unit}]
0.8818528797080526,0.10570268049968126,0.14737151734684856
0.8724838468943575,0.13325524261195207,0.14612728141318257
0.8631764167890786,0.08385508822664704,0.14534930559591913
0.8539268454407783,0.17612293728130224,0.14372518429706735
0.8447748513126176,0.13934998296184772,0.14245954258753096
0.8356671941943293,0.15025184683788198,0.14108731551805356
0.8265582006667674,0.12004624410714068,0.1399966785299814
0.8174947385975964,0.07975570447143704,0.13927554470214884
0.8084727202258951,0.09955047003027499,0.13837936617929905
0.7994883349230278,0.09047955462859267,0.13756807966464193
0.7905376920348062,0.30731757317402936,0.1348222683769748
0.7816182100111863,0.1904412789127124,0.13312654193682863
0.7727236843088661,0.1444522632570348,0.13184310443929176
0.7638711300092275,0.09816049656267811,0.13097730402331081
0.7550309739395397,0.37355654850535386,0.12766757091809325
0.7461762167146229,0.247023521724499,0.12548154729770114
0.7373277214266781,0.5008874959730124,0.1210499275217026
0.7284837805927371,0.298351987954585,0.1184123925931801
0.7196390905410913,0.48225914157942207,0.1141448652051203
0.7107825352852345,0.23659318044440106,0.11204768507665311
0.7019120619684218,0.6043387861573839,0.1066830483535137
0.69302160671815,0.8102281217553827,0.09946874418514368
0.6841131855237399,0.7590162606432216,0.09270378277167052
0.6751660833011125,0.6913329562645919,0.08649464305609576
0.6661572341865312,0.9480872285300112,0.0779274467204692
0.6570948655470155,0.9657661581911869,0.0691501371980489
0.6479709989062586,1.3094518244322149,0.05715648625882349
0.6387710675090963,0.5031171313351013,0.05250739652735247
0.6294831403710448,0.8773281212875149,0.0443172902646524
0.6200929000833448,0.7753674812021359,0.03699379118165966
0.6105848440820499,0.7543792911355673,0.029773691569256973
0.6009430742463429,0.8443786225002846,0.021572558412553504
0.5911394572309195,0.4126568855001679,0.017489479983122568
0.5811495852299593,0.3058053265942042,0.0144053919032275
0.5709483784725706,0.2815217528157032,0.01150085364278093
0.5604971037379194,0.2156847563067067,0.009217772001871639
0.5497539850897581,0.12909443892676492,0.007810517900922874
0.538669459457009,0.10510535654202115,0.006626181790843821
0.5271778330651947,0.08102941030231571,0.005676908668089485
0.5151899248645406,0.06250297355710938,0.004910581660679867
0.5025943013958328,0.04201791794248438,0.004367264848972997
0.48923972971559077,0.04739976616464563,0.00371416502756065
0.47490936677027523,0.02134199386695153,0.0033965496189140585
0.45928180680812725,0.021670829382347826,0.0030417344459081857
0.4418285676971971,0.01996798520136229,0.002671657014018303
0.4215791305625424,0.0113625010644734,0.0024220758683029674
0.39634300943795997,0.011619681129882781,0.0020908346995417207
0.35443776799222493,0.004369595593839291,0.0018491804377854474
0.3220209448659152,0.0374843025753895,0.0014919523986678868

File: Manuscript/SI/Figure_S107-S109/pyGAPS_results/[Ca2Zr(C2O4)2]_from_isotherm.aif.csv
Pore widths [nm],Pore distribution [dV/dW],Pore cumulative volume [cm3/{self.isotherm.material_unit}]
0.3715644563265267,0.014105152357217033,0.002011159061860997
0.45887640331176754,0.0242414436464581,0.0036115281876821993
0.5164013711701236,0.03368650183737358,0.0052632460555085475
0.5620837597822078,0.03901750589351095,0.0069149639233347425
0.6027007314317502,0.04465926200763674,0.008652263027835826
0.6497058003363445,0.05109194718138833,0.011467885714441314
0.7039732183634587,0.05606537473786258,0.014463228998064046
0.757329051799167,0.06022802629059381,0.017672525373374087
0.8110999437486064,0.06151701168502758,0.021010193603696516
0.8661595248571496,0.06235160086991479,0.024493349936366315
0.9435549280138611,0.06739043504706076,0.031160128273343864
1.047379754462613,0.10209421794400887,0.042260014670082904
1.1631266149567825,0.04586760537179288,0.04789126004329357
1.2949726337163068,0.0379563987476772,0.05324008733547701
1.4483428455265765,0.03153425294607221,0.058469100896315525
1.7541652430205936,0.02186443095617136,0.0682168037535907
2.344447601119497,0.01380267305122177,0.07835818029957042
3.4531137157377825,0.005368337339883324,0.08631723531033937

File: Manuscript/SI/Figure_S107-S109/pyGAPS_results/[Ca2Zr(C2O4)2]_from_kinetics.aif.csv
Pore widths [nm],Pore distribution [dV/dW],Pore cumulative volume [cm3/{self.isotherm.material_unit}]
1.5020621074922447,0.08309282165232967,0.06686022426026961
1.4672001965239292,0.10167367851311622,0.06341038974420227
1.4335729490473792,0.07486394458871709,0.06091562091593826
1.4010904184141348,0.105988649651357,0.05756203143620942
1.3696941735217694,0.05126225019970196,0.055965137238073524
1.3390639863848586,0.05294522688322258,0.05437101421075466
1.3096369845179265,0.04664274453882718,0.05303026410836205
1.2811122086485567,0.05249816437936101,0.051544332062820906
1.2534401012321954,0.061873497421583934,0.0498712876872227
1.2265627945184259,0.06564953456559276,0.04811746983982303
1.2002363933062246,0.05672405470488327,0.046646164334963325
1.1748239112090453,0.1039815439557343,0.0440583738265275
1.1500749741044451,0.07050574920080749,0.04232316693870926
1.125787785216497,0.07789741223634543,0.04045647065629691
1.102126239627379,0.0600686973403844,0.039053291711768044
1.0791583033138723,0.10405208102200121,0.03670418044891556
1.0567111633163162,0.06262615577637645,0.0353064913172713
1.0346447197309443,0.167354638393594,0.031655664987354795
1.0131589806534658,0.08770098822685399,0.02980021302923992
0.9921013272068464,0.046436617935913055,0.02882696009844097
0.9713486562582895,0.07033838305249261,0.02738174523623095
0.9509925533151461,0.0757326522918724,0.025854550676854635
0.931068967208406,0.03886299533690809,0.025089665923310835
0.9114644918181632,0.12230969243766562,0.02270127795575722
0.8920871410707629,0.051887498470725435,0.021703620394400002
0.872994266951876,0.0733917287670116,0.020312228605640262
0.8541555050278893,0.03697572090825145,0.01962007653341389
0.8355749316243328,0.06145918354415972,0.018486643152708506
0.8171794633523449,0.061555747906531275,0.01735716376313723
0.7989076626394013,0.043866608374962146,0.016559023298924527
0.7807718519831092,0.09096833691857487,0.01491459725064064
0.762759408390448,0.05801943861161319,0.01387326544072777
0.7448059122461502,0.035375526454756695,0.013237955978908273
0.7268515692406268,0.05639871050761861,0.012225617443234266
0.7088800093387387,0.04642119102028435,0.011390340314468604
0.6908517287844587,0.06387671531174503,0.010236527763438023
0.6726889949271951,0.03918085071727083,0.009520993307195181
0.6543128689712261,0.0408354615575873,0.008765949677603961
0.6356585287963645,0.0396151883409133,0.00802044017777625
0.6166173787937534,0.0338014209910113,0.00736930581617912
0.5970570667377254,0.04769710949827607,0.0064221793643960134
0.5767937954993346,0.03089555641234773,0.0057835855541368665
0.5555726444981968,0.02901601351343139,0.005151823859169421
0.5330331440964752,0.03265786043612713,0.004390695272408514
0.5085907608373545,0.02261629001773161,0.003812201580955171
0.4812128222462765,0.02574623374184199,0.0030609973290101327
0.4487522519718337,0.01580004709518664,0.0024962421464367864
0.4044953427720761,0.013352322591651927,0.001791641070752014
0.34768608712265814,0.014777479608591755,0.0008924523429455075

File: Manuscript/SI/Figure_S107-S109/pyGAPS_results/[Co2(mal)2(bpy)]_from_isotherm.aif.csv
Pore widths [nm],Pore distribution [dV/dW],Pore cumulative volume [cm3/{self.isotherm.material_unit}]
0.3715644563265267,0.026341975379574417,0.003693157303325254
0.45887640331176754,0.038607693132135204,0.0062419560056201995
0.5164013711701236,0.09326758211358355,0.010815055718071016
0.5620837597822078,0.07843512963118736,0.014135429537727236
0.6027007314317502,0.14351953565814948,0.01971851240942086
0.640659478216155,0.09824881012672813,0.02335531872102869
0.6771557221398943,0.17651456887167677,0.029705642018413025
0.7129149958601368,0.11000657199433869,0.03361553390526672
0.7484163852731391,0.18311588463867387,0.04010890202777983
0.784028573882065,0.10787052195627296,0.04396677761458679
0.8200692505218772,0.1733045633171553,0.050260749920253714
0.8567140419118631,0.10211777729723037,0.05403626636531974
0.9038944717522186,0.12727170252133757,0.06134022183022947
0.9628037868594577,0.11003512981846794,0.067989638852883
1.0249498216310404,0.0912929296930998,0.07381979914979915
1.0909903566928445,0.0763761330374175,0.0790300985378236
1.1748061557317873,0.05834083896539255,0.08482991599304567
1.2949726337163068,0.040787600842339344,0.09057771714822085
1.4483428455265765,0.0269251551659557,0.09504244956890755
1.7541652430205936,0.014603738269312948,0.10155315645810288
2.344447601119497,0.005758035280142807,0.10578381552857874
3.4531137157377825,0.0020232176165884265,0.10878342216461293

File: Manuscript/SI/Figure_S107-S109/pyGAPS_results/[Co2(mal)2(bpy)]_from_kinetics.aif.csv
Pore widths [nm],Pore distribution [dV/dW],Pore cumulative volume [cm3/{self.isotherm.material_unit}]
1.2172147096318162,0.12055380656532685,0.10538174439423657
1.196070360075112,0.11755427338833936,0.10292554178083359
1.175410774886391,0.11079266654903842,0.10066260495632542
1.1553500633249327,0.13151777913651266,0.09807217110641549
1.1356959407703684,0.11077967209994011,0.09589958328685884
1.116294280838774,0.06474913397658219,0.0946569484385797
1.097294292749572,0.09082269747266257,0.09294871448265296
1.0787810496014252,0.21201760176259152,0.08908616963190737
1.0606043112599046,0.0847622481594089,0.08754896912781558
1.0426361244475701,0.1409261833694759,0.08504035122288703
1.0249934094055266,0.19090597127113967,0.08170245680823279
1.007750913713537,0.10317246819041898,0.07994847358962477
0.9907805852929508,0.11541796877130946,0.07799327473069076
0.9739756791532366,0.1725178328255573,0.07511746244709204
0.9574330229727364,0.17184863816151513,0.07229645361595388
0.941136241731169,0.12078855264903228,0.07034234820109479
0.9251323706845588,0.207757975568465,0.0670535727512511
0.909329475598875,0.10920391589134638,0.0653307771829741
0.8936517373973432,0.183166863759793,0.062477124279026054
0.878162028321156,0.19515218062987316,0.05947180173088202
0.8628441307474654,0.12218689341007477,0.05761017408385404
0.8477254371783447,0.21235297225185196,0.05442456432354742
0.8327368629021719,0.12451662134866265,0.05255984519725954
0.8178217823183107,0.19171278017580076,0.04971204831264213
0.8030191590039181,0.08766163206931898,0.04841897351068029
0.788311526986459,0.22432835374673868,0.04512930717449926
0.7736819395325937,0.14992378976934412,0.042941220335610035
0.759128365054123,0.21458176145873953,0.03982710503705857
0.7446058631749505,0.14890861322069643,0.03766308831076405
0.7300761481553859,0.17079163652551432,0.03518201279903874
0.715539842082048,0.17435115744738075,0.032645953589286285
0.7009730574473341,0.14317070762418332,0.03055739767743694
0.6863583345996688,0.14471311459294794,0.028438569899835685
0.6716428903385326,0.16569842099600712,0.02598800383762013
0.6567815331913471,0.1589489219462678,0.02361435604118494
0.6417478115703878,0.127682542082434,0.021682002900311737
0.6264857356624329,0.12964621129902207,0.019686733660399656
0.6109374048828238,0.12736039174898506,0.0176863408914854
0.5950157127383939,0.12272987972370919,0.01570586955315162
0.5786174605785472,0.11221420486201492,0.013836417567996596
0.5616178516310237,0.10369080739666746,0.012038466182147269
0.5438382728261554,0.09134644660079448,0.010374169280890907
0.5250292868533937,0.08259901924647335,0.008771883852717806
0.5048116862602189,0.07280969663900677,0.007240197754694951
0.48257545336381474,0.059263683497771745,0.00585131637486522
0.4572192855616994,0.04672698272461538,0.004576757924437746
0.42629069240068956,0.03470519320265917,0.0033766358820666942
0.3802957410494695,0.01845975541075015,0.0023168718758855827
0.33442624781436275,0.0378776933164015,0.001016547402888348
